Repository: johncayers/TitaniteExpts

# TitaniteGrowth
Analysis of Danny Flanagan titanite solubility experiments. Paper published in Contributions to Mineralogy and Petrology in 2022. Code written in RStudio by John C. Ayers. Following is a list of final file versions:
1. Fluorescence test described in Methods: FluorescenceTest.R, input file FluorescenceTestV2.csv
2. Diffusion profile plots: DiffusionProfilePlots.Rmd, input files DiffusionProfilesV3.csv
3. Model fit to our experiments: TitaniteExptsMV4.Rmd, input files TitaniteExptsV3.csv, LEPR_Titanite_ExptsV2.csv
4. Model fit to all experiments (ours + LEPR): AllExptsMV4.Rmd, input files AllExptsV3.csv, LEPR_ExperimentsV2.csv, LEPR_LiquidAnhyV4.csv
5. TitaniteReferences.bib: Bibliography of relevant papers in BibTex format; contains citations in Rmd file.

File types:
Rmd: RStudio notebook files written in markdown language
html: Output files created from Rmd files in hypertext markup language
csv: input files in comma separated text format

Note: AllExptsV3.csv contains silicate glass compositions from
1. titanite growth experiments conducted at Vanderbilt University by graduate student Danny Flanagan.
2. titanite dissolution experiments conducted at RPI by Rick Ryerson and Bruce Watson. 
3. phase equilibrium experiments from the LEPR database (Hirschmann2008) that produced titanite.
LEPR_ExperimentsV2.csv: list of titanite-undersaturated experiments from the LEPR database.
LEPR_LiquidAnhyV4.csv: Glass compositions from titanite-undersaturated melts from the LEPR database.

File: TitaniteExptsV2.csv
DF_Model,Expt,Type,SM,TC,Pkb,H2O,TimeH,Titanite,Rutile,SiO2,Al2O3,Na2O,K2O,CaO,FeO,MgO,TiO2,MnO,P2O5
N,SpDis_1,Dissolution,unknown,1300,6,0,22,Y,?,67.63,11.27,2.43,4.02,2.29,1.14,0.08,11.03,0.1,0.01
Y,SpDis_10,Dissolution,unknown,1100,8,5.9,71,Y,?,75.94,12.88,2.34,4.23,2.09,0.02,0.07,2.4,0.02,0.01
Y,SpDis_11,Dissolution,unknown,1100,8,9.7,64,Y,?,75.36,12.65,2.32,4.43,2.45,0.01,0.07,2.67,0.03,0.01
Y,SpDis_12,Dissolution,unknown,1200,8,1,29,Y,?,73.36,11.79,3.7,4.4,1.91,0.98,0.08,3.72,0.05,0.01
Y,SpDis_13,Dissolution,unknown,1200,8,1.8,71,Y,?,74.4,12.32,3.54,4.62,1.76,0.02,0.08,3.23,0.02,0.01
Y,SpDis_15,Dissolution,unknown,1200,8,5.9,49,Y,?,72.67,11.85,2.74,4.26,3.9,0.01,0.07,4.47,0.02,0.01
Y,SpDis_16,Dissolution,unknown,1000,8,9.9,114,Y,?,76.04,12.79,3.42,4.24,2.22,0.02,0.07,1.15,0.04,0.01
Y,SpDis_17,Dissolution,unknown,1000,8,6,117,Y,?,77.9,13.12,2.41,4.57,1,0.01,0.03,0.91,0.03,0.02
Y,SpDis_18,Dissolution,unknown,925,8,6.2,118,Y,?,77.68,13.17,2.89,4.81,0.77,0.02,0.07,0.55,0.04,0
N,SpDis_2,Dissolution,unknown,1300,8,1,28,Y,?,71.11,10.91,1.95,3.49,4.61,0.09,0.08,7.73,0.02,0.01
Y,SpDis_21,Dissolution,unknown,1000,8,2,240,Y,?,76.33,12.83,3.33,4.8,1.14,0.02,0.07,1.46,0.01,0.01
Y,SpDis_3,Dissolution,unknown,1300,8,1.9,18,Y,?,62.24,9.32,2.61,3.13,9.16,0.03,0.06,13.42,0.02,0.01
N,SpDis_4,Dissolution,unknown,1300,8,4.3,18,Y,?,74.41,12.52,2.81,4.45,2.86,0.02,0.06,2.84,0.02,0.01
Y,SpDis_7,Dissolution,unknown,1100,8,1,65,Y,?,76.12,12.7,3.43,4.55,1.03,0.75,0.07,1.31,0.03,0.01
Y,SpG_10,Crystallization,PST + GSP,1000,5,4,72,Y,N,72.8,13.09,2.65,5.29,2.76,0.02,0.33,3.03,0.02,0.01
Y,SpG_11,Crystallization,PST,800,5,4,168,Y,N,74.56,13.65,2.69,6.98,1.15,0.04,0.34,0.54,0.04,0.01
Y,SpG_12,Crystallization,PST + GSP,800,5,4,168,Y,N,71.82,14.7,3.71,5.03,2.55,0.03,0.67,1.29,0.05,0.15
Y,SpG_15,Crystallization,GSP,800,5,3.7,168,Y,N,72.42,15.14,2.64,6.16,2.08,0.38,0.28,0.68,0.03,0.19
Y,SpG_16,Crystallization,GSP + AGV,800,5,3.7,168,Y,N,71.01,15.93,3.07,5.29,2.53,1.01,0.34,0.56,0.05,0.21
Y,SpG_17,Crystallization,GSP,900,5,3.9,120,Y,N,68.66,15.8,2.93,5.55,3.68,0.05,1.01,2.04,0.04,0.24
Y,SpG_18,Crystallization,GSP + AGV,900,5,3.7,120,Y,Y,65.53,16.95,3.67,4.37,5.24,0.05,1.43,2.36,0.06,0.34
Y,SpG_19,Crystallization,GSP,1000,5,3.8,96,Y,Y,67.47,15.2,2.82,5.44,4.6,0.03,0.96,3.19,0.02,0.27
Y,SpG_20,Crystallization,GSP + AGV,1000,5,3.7,96,Y,Y,64.22,16.45,3.55,4.26,6.05,0.03,1.39,3.64,0.05,0.36
Y,SpG_23,Crystallization,PST,900,5,1.5,100,Y,N,72.47,14.8,2.47,5.01,2.72,0.02,0.69,1.67,0.03,0.12
Y,SpG_28,Crystallization,GSP + AGV,900,5,5.9,145,Y,Y,63.62,16.09,3.37,4.23,6.58,0.02,1.34,4.35,0.02,0.38
Y,SpG_29,Crystallization,GSP,1000,5,0,168,Y,N,66.21,15.81,3.14,5.29,3.61,3.19,0.82,1.66,0.04,0.23
Y,SpG_30,Crystallization,GSP + AGV,1000,5,1.8,168,Y,N,65.52,16.62,3.66,4.81,3.78,3.31,0.51,1.32,0.06,0.41
Y,SpG_32,Crystallization,GSP(1),900,5,2.4,120,Y,Y,69.56,16,2.9,5.95,2.75,0.69,0.88,1.02,0.04,0.21
Y,SpG_33,Crystallization,GSP,1000,10,3.5,96,Y,Y,68.29,15.62,2.98,5.53,4.06,0.04,1,2.21,0.03,0.24
Y,SpG_34,Crystallization,GSP + AGV,1000,10,4,96,Y,N,65.51,16.78,3.57,4.44,5.34,0.06,1.41,2.49,0.06,0.34
Y,SpG_7,Crystallization,PST,900,5,4,120,Y,N,73.94,13.49,2.5,6.99,1.28,0.62,0.29,0.8,0.08,0.01
Y,SpG_8,Crystallization,PST + GSP,900,5,3.8,120,Y,N,71.32,14.36,2.73,6,2.34,1.29,0.62,1.13,0.09,0.12
N,SpG13,Crystallization,PST,1100,5,3.9,48,N,N,70.574,12.574,3.968,5.212,3.407,0.022,0.311,3.629,0.02,0.048
N,SpG14,Crystallization,PST + GSP,1100,5,3.9,48,N,N,69.8,13.877,2.41,4.622,4.357,0.015,0.628,4.115,0.037,0.137
N,SpG21,Crystallization,GSP,1100,5,3.8,72,N,N,66.416,14.94,2.718,5.275,5.041,0.019,0.963,4.281,0.011,0.271
N,SpG22,Crystallization,GSP + AGV,1100,5,3.8,72,N,N,63.361,16.103,3.453,4.141,6.525,0.015,1.362,4.601,0.011,0.37
N,SpG24,Crystallization,PST + GSP,900,5,1.8,100,N,N,73.275,13.422,2.437,6.651,1.922,0.319,0.213,1.73,0.023,0.01
N,SpG27,Crystallization,GSP,900,5,5.6,145,N,Y,65.774,15.091,3.117,5.109,5.031,0.027,0.941,4.463,0.013,0.274
N,SpG31,Crystallization,PST(3),900,5,3.5,120,N,N,68.418,17.771,2.594,5.986,2.098,0.803,0.319,1.926,0.059,0.023
